Repository: donghyeok8649daniel/al-fatigue-probability-theory

# Al Fatigue Probability Theory

원자적 에너지에서 확률밀도와 균열 개시확률을 계산하는 연구다. 최신 확정 결과는 2026년 11월 18일 완료한 독립 cell별 2차원 FVM 검증이다. 8개 격자와 192개 하중 구간이 수치 기준을 통과했다.

## 바로 열기

| 자료 | 링크 |
|---|---|
| 현재 연구와 브랜치별 자료 | [연구 인덱스](docs/REPOSITORY_INDEX_KO.md) |
| 2차원 FVM 코드와 실행 방법 | [research/fvm-cell2d](research/fvm-cell2d/README.md) |
| 최종 PDF와 Word 및 코드 ZIP | [최종 검증 자료](deliverables/fvm-cell2d-20261118/README.md) |
| 원 지배방정식과 베셀 유도 | [paper/main.tex](paper/main.tex), [유도 PDF](research/source/slip_lattice_energy_mn_K_derivation_KR_v3_23pages.pdf) |
| 기존 프로그램 | [app](app/README.md), [solver_v1](solver_v1) |

## 현재 결과의 범위

2차원 FVM은 각 cell의 수직 분리 a와 상대 미끄럼 s의 공동분포를 전파한다. 대표계 내부 두 이동 원자의 동조 운동과 물리 cell 사이의 독립성을 가정한다. 원래 G4 에너지의 모든 항을 사용하며, 개시영역에 처음 진입한 확률을 흡수상태에 누적한다.

공간 상대차이의 최대값은 0.7509%로 1% 기준을 통과했다. 시간전파·외곽 세분·질량·음수 질량 검사도 통과했다. 실제 특성체적, 재료 이동도와 물리 시간의 보정은 남아 있다.

상관·기억 이론, NAVER 지원자료와 예산, 기존 원고와 시험기는 [연구 인덱스](docs/REPOSITORY_INDEX_KO.md)에서 해당 브랜치로 연결된다. 지원자료는 각 작성일의 계획을 담고 있다.

기존 이론·프로그램 설명은 [이전 README](README_20260930.md)에 보존했다.

File: results/silicon_doping_v9/boron_source_audit/hall_temperature_audit.csv
sheet,row,temperature_K,resistivity_Ohm_cm,Hall_voltage_source_value,polarity,reported_Hall_n_cm3,recomputed_Hall_n_cm3,reported_Hall_mobility_cm2_Vs,recomputed_Hall_mobility_cm2_Vs,Hall_Rh_cm3_C,concentration_relative_difference,mobility_relative_difference
HDS Temperature data,2,320,0.0016144063074914263,4.804656100000001e-06,P-type,1.0393580099825598e+20,1.0392434246373245e+20,37.201416379079,37.201416379079,0.06005820124999999,-0.00011024627138567222,0.0
HDS Temperature data,3,310,0.0016010297911096963,4.872292774999999e-06,P-type,1.0249297473193345e+20,1.0248167526362597e+20,38.04030382550645,38.04030382550647,0.0609036596875,-0.00011024627138622733,6.661338147750939e-16
HDS Temperature data,4,300,0.0015817389358503378,5.00824915e-06,P-type,9.971065043252824e+19,9.969965770510062e+19,39.57866431437673,39.57866431437673,0.06260311437499999,-0.0001102462713855612,0.0
HDS Temperature data,5,290,0.0015624160746443264,5.073746612500003e-06,P-type,9.842347645906538e+19,9.841262563776892e+19,40.59215319497247,40.59215319497247,0.06342183265625004,-0.00011024627138600529,0.0
HDS Temperature data,6,280,0.0015407433732095546,5.039240362499998e-06,P-type,9.909743222228705e+19,9.908650709988064e+19,40.883190300558056,40.883190300558056,0.06299050453124996,-0.00011024627138578325,0.0
HDS Temperature data,7,270,0.0015207515494794453,5.175744125000002e-06,P-type,9.648386168523286e+19,9.647322469923316e+19,42.54265043139084,42.54265043139084,0.06469680156250002,-0.00011024627138589427,0.0
HDS Temperature data,8,260,0.0014995147582005945,5.303075224999996e-06,P-type,9.416720658995687e+19,9.41568250065435e+19,44.20659413318849,44.20659413318849,0.06628844031249996,-0.00011024627138578325,0.0
HDS Temperature data,9,250,0.0014788395769593907,5.0195753874999976e-06,P-type,9.948566197814814e+19,9.94746940548587e+19,42.428329158432405,42.42832915843241,0.06274469234374996,-0.00011024627138578325,2.220446049250313e-16
HDS Temperature data,10,240,0.0014588764843458263,5.2362614625000005e-06,P-type,9.536876335358447e+19,9.535824930301808e+19,44.86553110121578,44.86553110121578,0.06545326828125,-0.0001102462713855612,0.0
HDS Temperature data,11,230,0.0014382208450885883,4.8139304375e-06,P-type,1.0373556218938543e+20,1.0372412573044394e+20,41.83928405309932,41.83928405309932,0.06017413046875,-0.00011024627138589427,0.0
HDS Temperature data,12,220,0.0014172382654866523,5.157175625000001e-06,P-type,9.683125349733589e+19,9.68205782126842e+19,45.486137992727755,45.486137992727755,0.0644646953125,-0.00011024627138578325,0.0
HDS Temperature data,13,210,0.0013972920534271005,5.290769037500001e-06,P-type,9.438623699790574e+19,9.43758312672066e+19,47.33055827988388,47.33055827988388,0.06613461296875,-0.00011024627138578325,0.0
HDS Temperature data,14,200,0.0013767924365997478,4.992194899999996e-06,P-type,1.0003130692566855e+20,1.0002027884705815e+20,45.32450541645528,45.32450541645528,0.062402436249999936,-0.00011024627138578325,0.0
HDS Temperature data,15,190,0.001356463360044534,4.769419800000004e-06,P-type,1.0470367491548057e+20,1.0469213172572076e+20,43.95087199262259,43.95087199262259,0.05961774750000003,-0.0001102462713855612,0.0
HDS Temperature data,16,180,0.0013365638532293876,5.3971993125000025e-06,P-type,9.252498404461258e+19,9.251478351011162e+19,50.47644468555844,50.47644468555844,0.06746499140625004,-0.00011024627138600529,0.0
HDS Temperature data,17,170,0.0013165697229290342,5.546543812499999e-06,P-type,9.003368532837256e+19,9.0023759450266e+19,52.660938838851834,52.660938838851834,0.06933179765624997,-0.00011024627138578325,0.0
HDS Temperature data,18,160,0.0012972208419159224,5.212622475000002e-06,P-type,9.580125602222067e+19,9.579069429095011e+19,50.22874967169479,50.2287496716948,0.06515778093750003,-0.00011024627138611631,2.220446049250313e-16
HDS Temperature data,19,150,0.0012778423800505947,4.8254862125e-06,P-type,1.0348714270099195e+20,1.0347573362937281e+20,47.20345685659741,47.20345685659741,0.06031857765625,-0.00011024627138567222,0.0
HDS Temperature data,20,140,0.0012596594932936939,5.132348874999995e-06,P-type,9.729965605166645e+19,9.728892912737965e+19,50.929922950647835,50.929922950647835,0.06415436093749992,-0.00011024627138567222,0.0
HDS Temperature data,21,130,0.001240816214926113,5.117004349999997e-06,P-type,9.759143164978099e+19,9.758067255832242e+19,51.5487737874289,51.5487737874289,0.06396255437499995,-0.0001102462713855612,0.0
HDS Temperature data,22,120,0.0012245850221126254,5.089814037500001e-06,P-type,9.811277516141602e+19,9.810195859377919e+19,51.95447790059497,51.95447790059497,0.06362267546875,-0.0001102462713855612,0.0
HDS Temperature data,23,110,0.0012084669003415516,4.564117150000001e-06,P-type,1.0941344489254766e+20,1.0940138246820879e+20,47.209786514529625,47.209786514529625,0.057051464375,-0.00011024627138578325,0.0
HDS Temperature data,24,100,0.001194236632938764,4.365580775000002e-06,P-type,1.1438931175764502e+20,1.1437670076253735e+20,45.69426040232527,45.69426040232527,0.05456975968750002,-0.00011024627138589427,0.0
HDS Temperature data,25,90,0.001180811547952577,5.566527900000002e-06,P-type,8.971046031668262e+19,8.970057007292839e+19,58.926929424638814,58.92692942463882,0.06958159875000001,-0.00011024627138589427,2.220446049250313e-16
HDS Temperature data,26,80,0.001169901483155254,4.897655512499996e-06,P-type,1.019622100819728e+20,1.0195096912848901e+20,52.32978570224236,52.32978570224236,0.06122069390624994,-0.00011024627138578325,0.0
HDS Temperature data,27,70,0.001159145957366965,4.717252237500001e-06,P-type,1.0586158109266392e+20,1.0584991024806545e+20,50.869912105540415,50.869912105540415,0.05896565296875001,-0.00011024627138578325,0.0
HDS Temperature data,28,60,0.0011503787148470946,5.2010887e-06,P-type,9.601370195333464e+19,9.600311680069232e+19,56.514961473919,56.51496147391901,0.06501360875000001,-0.00011024627138600529,2.220446049250313e-16
HDS Temperature data,29,50,0.0011418214636874015,4.875697775000002e-06,P-type,1.0242139757619749e+20,1.024101059990046e+20,53.37631505951913,53.37631505951913,0.060946222187500024,-0.00011024627138567222,0.0
HDS Temperature data,30,40,0.0011349820249255858,5.074451212500001e-06,P-type,9.840981011789688e+19,9.83989608032636e+19,55.88691165431346,55.88691165431346,0.06343064015625001,-0.00011024627138578325,0.0
HDS Temperature data,31,30,0.0011296290879919374,5.254863225000001e-06,P-type,9.503116615840303e+19,9.502068932666864e+19,58.148104551083264,58.148104551083264,0.0656857903125,-0.0001102462713855612,0.0
HDS Temperature data,32,20,0.0011256371858482288,4.3622819624999995e-06,P-type,1.14475814394278e+20,1.1446319386257718e+20,48.44236243862163,48.44236243862163,0.05452852453124999,-0.00011024627138578325,0.0
HDS Temperature data,33,10,0.0011230543356971006,5.370330775000004e-06,P-type,9.298789985141213e+19,9.29776482821695e+19,59.77371935956397,59.77371935956397,0.06712913468750004,-0.00011024627138589427,0.0
