Repository: donghyeok8649daniel/al-fatigue-probability-theory

# Al Fatigue Probability Theory

원자적 에너지에서 확률밀도와 균열 개시확률을 계산하는 연구다. 최신 확정 결과는 2026년 11월 18일 완료한 독립 cell별 2차원 FVM 검증이다. 8개 격자와 192개 하중 구간이 수치 기준을 통과했다.

## 바로 열기

| 자료 | 링크 |
|---|---|
| 현재 연구와 브랜치별 자료 | [연구 인덱스](docs/REPOSITORY_INDEX_KO.md) |
| 2차원 FVM 코드와 실행 방법 | [research/fvm-cell2d](research/fvm-cell2d/README.md) |
| 최종 PDF와 Word 및 코드 ZIP | [최종 검증 자료](deliverables/fvm-cell2d-20261118/README.md) |
| 원 지배방정식과 베셀 유도 | [paper/main.tex](paper/main.tex), [유도 PDF](research/source/slip_lattice_energy_mn_K_derivation_KR_v3_23pages.pdf) |
| 기존 프로그램 | [app](app/README.md), [solver_v1](solver_v1) |

## 현재 결과의 범위

2차원 FVM은 각 cell의 수직 분리 a와 상대 미끄럼 s의 공동분포를 전파한다. 대표계 내부 두 이동 원자의 동조 운동과 물리 cell 사이의 독립성을 가정한다. 원래 G4 에너지의 모든 항을 사용하며, 개시영역에 처음 진입한 확률을 흡수상태에 누적한다.

공간 상대차이의 최대값은 0.7509%로 1% 기준을 통과했다. 시간전파·외곽 세분·질량·음수 질량 검사도 통과했다. 실제 특성체적, 재료 이동도와 물리 시간의 보정은 남아 있다.

상관·기억 이론, NAVER 지원자료와 예산, 기존 원고와 시험기는 [연구 인덱스](docs/REPOSITORY_INDEX_KO.md)에서 해당 브랜치로 연결된다. 지원자료는 각 작성일의 계획을 담고 있다.

기존 이론·프로그램 설명은 [이전 README](README_20260930.md)에 보존했다.

File: results/specimen_yield_bridge_v21/reported_yield_references.csv
id,material,purity_wt_percent,microstructure,temperature_C,temperature_K,reported_tensile_YS_MPa,reported_uncertainty_MPa,uncertainty_convention,observable,plastic_strain_criterion,stress_component,loading_direction,strain_rate_per_second,strain_rate_relative_tolerance,source_pin_spacing_m,mobile_dislocation_density_m2,source_population,used_in_fit,comparable_to_current_source_model,source_doi,source_table,source_method,source_title,source_year,source_authors,xml_sha256
Pigato2026_6N_25C_YS,Al,99.9999,fully recrystallized equiaxed; reported Sections3.3/4,25.0,298.15,16.4,1.3,source95% confidence; null where only one test reported,reported tensile YS; numerical offset not explicitly stated in retrieved text,,axial,parallel to plate rolling direction; no specimen-specific cubic orientation,0.00025,0.2,,,,False,False,10.3390/ma19061195,Table2,experiment,Microstructural and Mechanical Characterization of Ultra-Pure Aluminum for Low-Amplitude-Vibration Cryogenic Applications,2026,Pigato et al.,12d13626301467ca8d9aecfb1ea516b0f46fd581f5075e5d5a6e314609cddf86
Pigato2026_5N5_25C_YS,Al,99.9995,deformation-fragmented substructure; reported Sections3.3/4,25.0,298.15,74.6,3.7,source95% confidence; null where only one test reported,reported tensile YS; numerical offset not explicitly stated in retrieved text,,axial,parallel to plate rolling direction; no specimen-specific cubic orientation,0.00025,0.2,,,,False,False,10.3390/ma19061195,Table2,experiment,Microstructural and Mechanical Characterization of Ultra-Pure Aluminum for Low-Amplitude-Vibration Cryogenic Applications,2026,Pigato et al.,12d13626301467ca8d9aecfb1ea516b0f46fd581f5075e5d5a6e314609cddf86
Pigato2026_5N_25C_YS,Al,99.999,recovered/subgrain microstructure; reported Section4,25.0,298.15,34.1,1.1,source95% confidence; null where only one test reported,reported tensile YS; numerical offset not explicitly stated in retrieved text,,axial,parallel to plate rolling direction; no specimen-specific cubic orientation,0.00025,0.2,,,,False,False,10.3390/ma19061195,Table2,experiment,Microstructural and Mechanical Characterization of Ultra-Pure Aluminum for Low-Amplitude-Vibration Cryogenic Applications,2026,Pigato et al.,12d13626301467ca8d9aecfb1ea516b0f46fd581f5075e5d5a6e314609cddf86
Pigato2026_6N_-50C_YS,Al,99.9999,fully recrystallized equiaxed; reported Sections3.3/4,-50.0,223.14999999999998,19.0,2.3,source95% confidence; null where only one test reported,reported tensile YS; numerical offset not explicitly stated in retrieved text,,axial,parallel to plate rolling direction; no specimen-specific cubic orientation,0.00025,0.2,,,,False,False,10.3390/ma19061195,Table2,experiment,Microstructural and Mechanical Characterization of Ultra-Pure Aluminum for Low-Amplitude-Vibration Cryogenic Applications,2026,Pigato et al.,12d13626301467ca8d9aecfb1ea516b0f46fd581f5075e5d5a6e314609cddf86
Pigato2026_5N5_-50C_YS,Al,99.9995,deformation-fragmented substructure; reported Sections3.3/4,-50.0,223.14999999999998,82.9,1.6,source95% confidence; null where only one test reported,reported tensile YS; numerical offset not explicitly stated in retrieved text,,axial,parallel to plate rolling direction; no specimen-specific cubic orientation,0.00025,0.2,,,,False,False,10.3390/ma19061195,Table2,experiment,Microstructural and Mechanical Characterization of Ultra-Pure Aluminum for Low-Amplitude-Vibration Cryogenic Applications,2026,Pigato et al.,12d13626301467ca8d9aecfb1ea516b0f46fd581f5075e5d5a6e314609cddf86
Pigato2026_5N_-50C_YS,Al,99.999,recovered/subgrain microstructure; reported Section4,-50.0,223.14999999999998,35.5,,source95% confidence; null where only one test reported,reported tensile YS; numerical offset not explicitly stated in retrieved text,,axial,parallel to plate rolling direction; no specimen-specific cubic orientation,0.00025,0.2,,,,False,False,10.3390/ma19061195,Table2,experiment,Microstructural and Mechanical Characterization of Ultra-Pure Aluminum for Low-Amplitude-Vibration Cryogenic Applications,2026,Pigato et al.,12d13626301467ca8d9aecfb1ea516b0f46fd581f5075e5d5a6e314609cddf86
Pigato2026_6N_-100C_YS,Al,99.9999,fully recrystallized equiaxed; reported Sections3.3/4,-100.0,173.14999999999998,21.2,,source95% confidence; null where only one test reported,reported tensile YS; numerical offset not explicitly stated in retrieved text,,axial,parallel to plate rolling direction; no specimen-specific cubic orientation,0.00025,0.2,,,,False,False,10.3390/ma19061195,Table2,experiment,Microstructural and Mechanical Characterization of Ultra-Pure Aluminum for Low-Amplitude-Vibration Cryogenic Applications,2026,Pigato et al.,12d13626301467ca8d9aecfb1ea516b0f46fd581f5075e5d5a6e314609cddf86
Pigato2026_5N5_-100C_YS,Al,99.9995,deformation-fragmented substructure; reported Sections3.3/4,-100.0,173.14999999999998,88.5,3.8,source95% confidence; null where only one test reported,reported tensile YS; numerical offset not explicitly stated in retrieved text,,axial,parallel to plate rolling direction; no specimen-specific cubic orientation,0.00025,0.2,,,,False,False,10.3390/ma19061195,Table2,experiment,Microstructural and Mechanical Characterization of Ultra-Pure Aluminum for Low-Amplitude-Vibration Cryogenic Applications,2026,Pigato et al.,12d13626301467ca8d9aecfb1ea516b0f46fd581f5075e5d5a6e314609cddf86
Pigato2026_5N_-100C_YS,Al,99.999,recovered/subgrain microstructure; reported Section4,-100.0,173.14999999999998,37.0,,source95% confidence; null where only one test reported,reported tensile YS; numerical offset not explicitly stated in retrieved text,,axial,parallel to plate rolling direction; no specimen-specific cubic orientation,0.00025,0.2,,,,False,False,10.3390/ma19061195,Table2,experiment,Microstructural and Mechanical Characterization of Ultra-Pure Aluminum for Low-Amplitude-Vibration Cryogenic Applications,2026,Pigato et al.,12d13626301467ca8d9aecfb1ea516b0f46fd581f5075e5d5a6e314609cddf86
Pigato2026_6N_-150C_YS,Al,99.9999,fully recrystallized equiaxed; reported Sections3.3/4,-150.0,123.14999999999998,24.2,,source95% confidence; null where only one test reported,reported tensile YS; numerical offset not explicitly stated in retrieved text,,axial,parallel to plate rolling direction; no specimen-specific cubic orientation,0.00025,0.2,,,,False,False,10.3390/ma19061195,Table2,experiment,Microstructural and Mechanical Characterization of Ultra-Pure Aluminum for Low-Amplitude-Vibration Cryogenic Applications,2026,Pigato et al.,12d13626301467ca8d9aecfb1ea516b0f46fd581f5075e5d5a6e314609cddf86
Pigato2026_5N5_-150C_YS,Al,99.9995,deformation-fragmented substructure; reported Sections3.3/4,-150.0,123.14999999999998,83.1,,source95% confidence; null where only one test reported,reported tensile YS; numerical offset not explicitly stated in retrieved text,,axial,parallel to plate rolling direction; no specimen-specific cubic orientation,0.00025,0.2,,,,False,False,10.3390/ma19061195,Table2,experiment,Microstructural and Mechanical Characterization of Ultra-Pure Aluminum for Low-Amplitude-Vibration Cryogenic Applications,2026,Pigato et al.,12d13626301467ca8d9aecfb1ea516b0f46fd581f5075e5d5a6e314609cddf86
Pigato2026_5N_-150C_YS,Al,99.999,recovered/subgrain microstructure; reported Section4,-150.0,123.14999999999998,58.5,,source95% confidence; null where only one test reported,reported tensile YS; numerical offset not explicitly stated in retrieved text,,axial,parallel to plate rolling direction; no specimen-specific cubic orientation,0.00025,0.2,,,,False,False,10.3390/ma19061195,Table2,experiment,Microstructural and Mechanical Characterization of Ultra-Pure Aluminum for Low-Amplitude-Vibration Cryogenic Applications,2026,Pigato et al.,12d13626301467ca8d9aecfb1ea516b0f46fd581f5075e5d5a6e314609cddf86
