Repository: donghyeok8649daniel/al-fatigue-probability-theory

# Al Fatigue Probability Theory

원자적 에너지에서 확률밀도와 균열 개시확률을 계산하는 연구다. 최신 확정 결과는 2026년 11월 18일 완료한 독립 cell별 2차원 FVM 검증이다. 8개 격자와 192개 하중 구간이 수치 기준을 통과했다.

## 바로 열기

| 자료 | 링크 |
|---|---|
| 현재 연구와 브랜치별 자료 | [연구 인덱스](docs/REPOSITORY_INDEX_KO.md) |
| 2차원 FVM 코드와 실행 방법 | [research/fvm-cell2d](research/fvm-cell2d/README.md) |
| 최종 PDF와 Word 및 코드 ZIP | [최종 검증 자료](deliverables/fvm-cell2d-20261118/README.md) |
| 원 지배방정식과 베셀 유도 | [paper/main.tex](paper/main.tex), [유도 PDF](research/source/slip_lattice_energy_mn_K_derivation_KR_v3_23pages.pdf) |
| 기존 프로그램 | [app](app/README.md), [solver_v1](solver_v1) |

## 현재 결과의 범위

2차원 FVM은 각 cell의 수직 분리 a와 상대 미끄럼 s의 공동분포를 전파한다. 대표계 내부 두 이동 원자의 동조 운동과 물리 cell 사이의 독립성을 가정한다. 원래 G4 에너지의 모든 항을 사용하며, 개시영역에 처음 진입한 확률을 흡수상태에 누적한다.

공간 상대차이의 최대값은 0.7509%로 1% 기준을 통과했다. 시간전파·외곽 세분·질량·음수 질량 검사도 통과했다. 실제 특성체적, 재료 이동도와 물리 시간의 보정은 남아 있다.

상관·기억 이론, NAVER 지원자료와 예산, 기존 원고와 시험기는 [연구 인덱스](docs/REPOSITORY_INDEX_KO.md)에서 해당 브랜치로 연결된다. 지원자료는 각 작성일의 계획을 담고 있다.

기존 이론·프로그램 설명은 [이전 README](README_20260930.md)에 보존했다.

# Theory Core v1 solver

This package contains numerical implementations of the paper's correlated configurational fatigue-initiation framework.

## Canonical production direction

The production fatigue-probability solver is defined by the probability density itself,

\[
P_N(\mathbf q,t),\qquad
\mathbf q=(a_1,\ldots,a_N,s_1,\ldots,s_N),
\]

and by direct deterministic solution of the many-body Smoluchowski equation,

\[
\partial_t P_N
=\nabla_{\mathbf q}\cdot\left[
\mathbf M\left(P_N\nabla_{\mathbf q}\mathcal G_N
+k_BT\nabla_{\mathbf q}P_N\right)\right].
\]

Crack initiation is probability mass absorbed through the mechanically defined opening dividing surface. The production probability is **not** defined as a Monte Carlo fraction.

The initial finite-temperature distribution is obtained from the correlated interaction energy as a conditional Gibbs measure in the declared intact initial basin, not from an imposed Gaussian spacing law or a product closure.

## Canonical infinite-lattice LJ kernel

The lower row is now represented analytically by the Poisson-summed infinite-lattice kernel rather than by a fixed finite image cutoff. For one upper cell,

\[
W(a,s)=4\epsilon\left[\sigma^{12}S_6(a,s)-\sigma^6S_3(a,s)\right],
\]

with

\[
S_p(a,s)=\sum_{n=-\infty}^{\infty}[a^2+((n+1/2)b-s)^2]^{-p}.
\]

Poisson summation gives a reciprocal-lattice cosine series whose coefficients contain modified Bessel functions `K_{p-1/2}`. The energy and its exact first derivatives with respect to `a` and `s` are implemented in `lattice_bessel.py`. These derivatives generate the conservative drift term in the probability PDE.

`model.py` uses this Bessel kernel as the canonical lower-row interaction. The historical `lower_images` parameter remains only for API compatibility and no longer controls production lower-row physics. A large finite direct sum is retained only as a verification reference.

See `BESSEL_LATTICE_DERIVATION.md` for the derivation and phase convention.

## Numerical implementations in this package

### `lattice_bessel.py` -- canonical infinite lower-row interaction

Evaluates the exact Poisson/Bessel representation of the staggered infinite lower lattice with tolerance-controlled reciprocal-space truncation. It returns `W`, `dW/da`, and `dW/ds`. The Bessel representation is an energy kernel, not a separate empirical dynamics law.

### `probability_pde_2d.py` -- N=1 deterministic gold standard

Directly evolves `P(a,s,t)` with conservative Scharfetter--Gummel finite-volume fluxes. No RNG or trajectory counting is used.

Primary checks are Gibbs normalization, probability conservation, positivity/CFL behaviour, compression sign handling, absorbing first passage, survival monotonicity, and grid/time-step convergence.

An optional backward-Euler mode uses the same conservative
Scharfetter--Gummel generator for stiff timestep and fast/slow diagnostics; the
validated default remains explicit. Linear relaxation, harmonic response,
stable $a^*(s,f)$, and finite-temperature conditional fast-$a$ references are
implemented in `dynamics_diagnostics.py` and described in
[`DYNAMICS_FAST_A_DIAGNOSTICS.md`](DYNAMICS_FAST_A_DIAGNOSTICS.md).

The finite-temperature elimination derivation, moving-boundary correction,
truncated-Gibbs/QSD distinction, and experimental slow-$s$ solver are in
[`FAST_A_REDUCTION.md`](FAST_A_REDUCTION.md) and `reduced_fast_a.py`. The full
2D solver remains the reference, and the reduced module does not provide a

File: solver_v1/data/aluminum_core_validation.json
{
  "status": "external_static_validation_only_not_fitted",
  "source_title": "Generalized-stacking-fault energy surface and dislocation properties of aluminum",
  "authors": ["Gang Lu", "Nicholas Kioussis", "Vasily V. Bulatov", "Efthimios Kaxiras"],
  "year": 2000,
  "doi": "10.1103/PhysRevB.62.3099",
  "source_url": "https://harvest.aps.org/v2/journals/articles/10.1103/PhysRevB.62.3099/fulltext",
  "pdf_sha256": "e0b3156919d4d195ee8061889b157e62f7d8f72390947ae9cc6c3390b6bd9b39",
  "source_location": "published Table II, p.3105, visually checked",
  "plane_family": "FCC {111}",
  "burgers_family": "a/2<110>",
  "method": "semidiscrete variational Peierls-Nabarro with DFT or Ercolessi-Adams EAM GSF input",
  "condition": "static athermal lattice resistance; not finite-temperature yield",
  "PN_shear_modulus_GPa": 28.8,
  "PN_Poisson_ratio": 0.344,
  "PN_burgers_angstrom": 2.85,
  "DFT_lattice_angstrom": 3.94,
  "GSF_atomic_and_volume_relaxations": true,
  "EAM_potential": "Ercolessi-Adams (not Mishin Al99)",
  "peierls_units": "meV/angstrom^3",
  "width_units": "angstrom",
  "width_convention": "Published zeta_I/zeta_II labels; not silently converted to an arctangent core radius",
  "rows": [
    {"GSF_method": "DFT_LDA", "character_degrees": 0, "zeta_I": 2.1, "zeta_II": 2.1, "peierls": 1.60},
    {"GSF_method": "DFT_LDA", "character_degrees": 30, "zeta_I": 2.5, "zeta_II": 2.4, "peierls": 0.33},
    {"GSF_method": "DFT_LDA", "character_degrees": 60, "zeta_I": 3.0, "zeta_II": 2.9, "peierls": 0.61},
    {"GSF_method": "DFT_LDA", "character_degrees": 90, "zeta_I": 3.5, "zeta_II": 3.2, "peierls": 0.02},
    {"GSF_method": "EAM_Ercolessi_Adams", "character_degrees": 0, "zeta_I": 3.7, "zeta_II": 3.4, "peierls": 0.55},
    {"GSF_method": "EAM_Ercolessi_Adams", "character_degrees": 30, "zeta_I": 4.3, "zeta_II": 3.8, "peierls": 0.21},
    {"GSF_method": "EAM_Ercolessi_Adams", "character_degrees": 60, "zeta_I": 5.4, "zeta_II": 4.7, "peierls": 0.28},
    {"GSF_method": "EAM_Ercolessi_Adams", "character_degrees": 90, "zeta_I": 6.4, "zeta_II": 5.2, "peierls": 0.15}
  ],
  "experimental_yield": false,
  "collective_coordinate_mobility": null,
  "production_calibration": false
}

File: solver_v1/data/aluminum_fatigue_validation_v18.json
{
  "source_title": "Acoustic emission multiplets as early warnings of fatigue failure in metallic materials",
  "authors": ["S. Deschanel", "W. Ben Rhouma", "J. Weiss"],
  "year": 2017,
  "doi": "10.1038/s41598-017-13226-1",
  "url": "https://pmc.ncbi.nlm.nih.gov/articles/PMC5654477/",
  "location": "Table 1, Experiments, Figure 1, Results and Discussion",
  "license": "CC BY 4.0; numeric transcription with derived range/amplitude conversions",
  "temperature": "room temperature; numeric K not specified",
  "purity_percent": 99.95,
  "microstructure": "polycrystal; elongated grains approximately 10 mm by 3 mm",
  "sample_orientation_distribution": null,
  "range_convention": "Delta epsilon = epsilon_max - epsilon_min; Delta sigma = sigma_max - sigma_min",
  "waveform": "constant-rate branches are consistent with triangular cycling; no sinusoidal substitution",
  "reported_ranges_are_confidence_intervals": false,
  "individual_replicate_rows_available": false,
  "used_in_kinetic_or_energy_fit": false,
  "records": [
    {"id":"Al_Mateis_strain_0p5", "control":"total_axial_strain", "full_range":0.005, "full_range_unit":"1", "ratio":-1, "frequency_Hz":0.1, "reported_rate":0.001, "rate_rounding_halfwidth":0.0005, "rate_unit":"1/s", "gauge_length_mm":18, "diameter_mm":9, "tests":2, "failure_cycles_min":11600, "failure_cycles_max":15500, "first_AE_multiplet_life_fraction_min":0.24, "first_AE_multiplet_life_fraction_max":0.59},
    {"id":"Al_Mateis_strain_0p95", "control":"total_axial_strain", "full_range":0.0095, "full_range_unit":"1", "ratio":-1, "frequency_Hz":0.1, "reported_rate":0.0019, "rate_rounding_halfwidth":0.00005, "rate_unit":"1/s", "gauge_length_mm":18, "diameter_mm":9, "tests":8, "failure_cycles_min":3000, "failure_cycles_max":3800, "first_AE_multiplet_life_fraction_min":0.4, "first_AE_multiplet_life_fraction_max":0.7},
    {"id":"Al_Mateis_strain_1p5", "control":"total_axial_strain", "full_range":0.015, "full_range_unit":"1", "ratio":-1, "frequency_Hz":0.1, "reported_rate":0.003, "rate_rounding_halfwidth":0.0005, "rate_unit":"1/s", "gauge_length_mm":18, "diameter_mm":9, "tests":1, "failure_cycles_min":580, "failure_cycles_max":580, "first_AE_multiplet_life_fraction_min":null, "first_AE_multiplet_life_fraction_max":null},
    {"id":"Al_Mateis_stress_50", "control":"axial_stress", "full_range":50, "full_range_unit":"MPa", "ratio":-1, "frequency_Hz":0.1, "reported_rate":10, "rate_rounding_halfwidth":0.5, "rate_unit":"MPa/s", "gauge_length_mm":18, "diameter_mm":9, "tests":1, "failure_cycles_min":17200, "failure_cycles_max":17200, "first_AE_multiplet_life_fraction_min":0.59, "first_AE_multiplet_life_fraction_max":0.59},
    {"id":"Al_Mateis_stress_62", "control":"axial_stress", "full_range":62, "full_range_unit":"MPa", "ratio":-1, "frequency_Hz":0.1, "reported_rate":12.4, "rate_rounding_halfwidth":0.05, "rate_unit":"MPa/s", "gauge_length_mm":18, "diameter_mm":9, "tests":1, "failure_cycles_min":5300, "failure_cycles_max":5300, "first_AE_multiplet_life_fraction_min":0.45, "first_AE_multiplet_life_fraction_max":0.45},
    {"id":"Al_MTS_strain_0p76", "control":"total_axial_strain", "full_range":0.0076, "full_range_unit":"1", "ratio":-1, "frequency_Hz":1, "reported_rate":0.015, "rate_rounding_halfwidth":0.0005, "rate_unit":"1/s", "gauge_length_mm":32, "diameter_mm":14, "tests":2, "failure_cycles_min":1360, "failure_cycles_max":5040, "first_AE_multiplet_life_fraction_min":0.64, "first_AE_multiplet_life_fraction_max":0.82},
    {"id":"Al_MTS_strain_1p5", "control":"total_axial_strain", "full_range":0.015, "full_range_unit":"1", "ratio":-1, "frequency_Hz":1, "reported_rate":0.03, "rate_rounding_halfwidth":0.005, "rate_unit":"1/s", "gauge_length_mm":32, "diameter_mm":14, "tests":1, "failure_cycles_min":1450, "failure_cycles_max":1450, "first_AE_multiplet_life_fraction_min":0.56, "first_AE_multiplet_life_fraction_max":0.56}
  ],
  "interrupted_microscopy": {"full_total_strain_range":0.0095, "PSB_observed_by_cycles":100, "crack_signs_observed_by_cycles":600, "interpretation":"Interrupted observations, not exact first-passage times or per-specimen probability samples", "first_AE_multiplet_not_before_cycles":1200},
  "do_not_equate": ["PSB formation", "first detectable crack", "stage-II AE multiplet", "final specimen fracture", "local atomic opening absorption"]
}

File: solver_v1/data/aluminum_kinetic_calibration.json
{
  "calibrated": false,
  "source": null,
  "temperature_K": null,
  "length_scale_m": 2.863782463805517e-10,
  "energy_scale_J": 1.602176634e-19,
  "M_a_phys_m2_per_J_s": null,
  "M_s_phys_m2_per_J_s": null,
  "t0_seconds": null,
  "mobility_ratio": null,
  "notes": "FCC(111) Burgers length and one-eV energy unit are declared; no mapped collective-coordinate kinetic mobility is available. Physical seconds and Hz remain disabled.",
  "model_mobility_a": 1.0,
  "model_mobility_s": 0.05
}

File: solver_v1/data/aluminum_line_drag_references.json
{
  "status": "published dislocation-line kinetic reference, NOT a/s cell calibration",
  "production_time_calibration_available": false,
  "entries": [
    {
      "id": "olmsted2005_edge_015",
      "quantity": "B_line/T",
      "value_SI": 3.7e-8,
      "units": "Pa s/K",
      "method": "classical MD published low-velocity linear fit",
      "material": "pure Al; Ercolessi-Adams EAM, NOT the current Mishin target or analytic candidate",
      "character": "edge",
      "temperature_min_K": 216,
      "temperature_max_K": 540,
      "maximum_abs_shear_over_T_MPa_K": 0.15,
      "source": "Olmsted, Hector, Curtin, Clifton; Modelling Simul. Mater. Sci. Eng.13 (2005)371-388; Table3",
      "doi": "10.1088/0965-0393/13/3/007",
      "url": "https://arxiv.org/pdf/cond-mat/0412324",
      "source_pdf_sha256": "92642c2557c50dbb64e9c4d72f87f2de81d89ea144ff2dfc29d881c7c0fdc4c7",
      "uncertainty_reported": null
    },
    {
      "id": "olmsted2005_edge_030",
      "quantity": "B_line/T",
      "value_SI": 3.9e-8,
      "units": "Pa s/K",
      "method": "classical MD published low-velocity linear fit",
      "material": "pure Al; Ercolessi-Adams EAM",
      "character": "edge",
      "temperature_min_K": 216,
      "temperature_max_K": 540,
      "maximum_abs_shear_over_T_MPa_K": 0.30,
      "source": "Olmsted, Hector, Curtin, Clifton (2005), Table3",
      "doi": "10.1088/0965-0393/13/3/007",
      "url": "https://arxiv.org/pdf/cond-mat/0412324",
      "source_pdf_sha256": "92642c2557c50dbb64e9c4d72f87f2de81d89ea144ff2dfc29d881c7c0fdc4c7",
      "uncertainty_reported": null
    },
    {
      "id": "olmsted2005_screw_015",
      "quantity": "B_line/T",
      "value_SI": 6.0e-8,
      "units": "Pa s/K",
      "method": "classical MD published low-velocity linear fit",
      "material": "pure Al; Ercolessi-Adams EAM",
      "character": "screw",
      "temperature_min_K": 100,
      "temperature_max_K": 400,
      "maximum_abs_shear_over_T_MPa_K": 0.15,
      "source": "Olmsted, Hector, Curtin, Clifton (2005), Table3",
      "doi": "10.1088/0965-0393/13/3/007",
      "url": "https://arxiv.org/pdf/cond-mat/0412324",
      "source_pdf_sha256": "92642c2557c50dbb64e9c4d72f87f2de81d89ea144ff2dfc29d881c7c0fdc4c7",
      "uncertainty_reported": null
    },
    {
      "id": "olmsted2005_screw_030",
      "quantity": "B_line/T",
      "value_SI": 7.5e-8,
      "units": "Pa s/K",
      "method": "classical MD published low-velocity linear fit",
      "material": "pure Al; Ercolessi-Adams EAM",
      "character": "screw",
      "temperature_min_K": 100,
      "temperature_max_K": 400,
      "maximum_abs_shear_over_T_MPa_K": 0.30,
      "source": "Olmsted, Hector, Curtin, Clifton (2005), Table3",
      "doi": "10.1088/0965-0393/13/3/007",
      "url": "https://arxiv.org/pdf/cond-mat/0412324",
      "source_pdf_sha256": "92642c2557c50dbb64e9c4d72f87f2de81d89ea144ff2dfc29d881c7c0fdc4c7",
      "uncertainty_reported": null
    },
    {
      "id": "gorman1969_123K",
      "quantity": "B_line",
      "value_original": 1.5e-4,
      "units_original": "dyn s/cm^2",
      "conversion_to_SI": 0.1,
      "value_SI": 1.5e-5,
      "units": "Pa s",
      "temperature_K": 123.15,
      "temperature_accuracy_K": 5,
      "method": "individual dislocation displacement under torsion pulses; published rounded endpoint",
      "material": "99.999% Al single crystal; [111] cylinder; annealed then scratch/laser-created dislocations",
      "character": "edge/mixed, not pure screw resolved separately",
      "source": "Gorman, Wood, Vreeland Jr; J. Appl. Phys.40 (1969)833-841; conclusion p841",
      "doi": "10.1063/1.1657472",
      "url": "https://authors.library.caltech.edu/records/j5q43-k8847",
      "source_pdf_sha256": "b4536b12a161babc565460facb83b4c64a685bced57cf0f48da9f7cb79df44d3",
      "source_published_md5_verified": true,
      "uncertainty_reported": null
    },
    {
      "id": "gorman1969_343K",
      "quantity": "B_line",
      "value_original": 2.9e-4,
      "units_original": "dyn s/cm^2",
      "conversion_to_SI": 0.1,
      "value_SI": 2.9e-5,
      "units": "Pa s",
      "temperature_K": 343.15,
      "temperature_accuracy_K": 5,
      "method": "individual dislocation displacement under torsion pulses; published rounded endpoint",
      "material": "99.999% Al single crystal; [111] cylinder; annealed then scratch/laser-created dislocations",
      "character": "edge/mixed, not pure screw resolved separately",
      "source": "Gorman, Wood, Vreeland Jr (1969); conclusion p841",
      "doi": "10.1063/1.1657472",
      "url": "https://authors.library.caltech.edu/records/j5q43-k8847",
      "source_pdf_sha256": "b4536b12a161babc565460facb83b4c64a685bced57cf0f48da9f7cb79df44d3",
      "source_published_md5_verified": true,
      "uncertainty_reported": null
    }
  ]
}

File: solver_v1/data/gorman1969_velocity_benchmark.json
{
  "source_title": "Mobility of Dislocations in Aluminum",
  "authors": ["J. A. Gorman", "D. S. Wood", "T. Vreeland Jr"],
  "year": 1969,
  "doi": "10.1063/1.1657472",
  "url": "https://authors.library.caltech.edu/records/j5q43-k8847",
  "pdf_sha256": "b4536b12a161babc565460facb83b4c64a685bced57cf0f48da9f7cb79df44d3",
  "image_sha256": "d35cf9d1184356bd8dde78254dc6e051776fd6aa4bbbf0b09b6eaae401b7cd61",
  "page": 5,
  "figure": "5c",
  "image_size": [2490, 3305],
  "temperature_K": 296.15,
  "temperature_accuracy_K": 5,
  "purity_percent": 99.999,
  "specimen": "[111] single-crystal cylinder, annealed; scratch/laser-created dislocations",
  "coordinate": "translation of leading relatively unimpeded edge/mixed dislocations",
  "pulse_duration_range_seconds": [0.000015, 0.000108],
  "axes_pixels": {"origin": [343, 2851], "stress_max": [721.5, 2856], "velocity_max": [350, 2287]},
  "stress_max_original": 20,
  "stress_original_unit": "1e6 dyn/cm2",
  "stress_unit_to_Pa": 100000,
  "velocity_max_original": 3000,
  "velocity_original_unit": "cm/s",
  "velocity_unit_to_m_s": 0.01,
  "reading_halfwidth_pixels": 6,
  "selection": "All ten isolated 7-15 pixel rings in fixed ROI [365,2300,720,2840]; merged/axis/fit-line-overlapping marks excluded, not reconstructed",
  "centers_pixels": [[418.5,2781.5],[467,2664],[504,2691],[543,2553],[557,2552.5],[557,2580],[560,2665.5],[573,2508],[592,2536],[608,2598.5]],
  "heldout_zero_based_indices": [1,4,7],
  "split_rule": "Every third marker after x-then-y ordering, starting at index 1; fixed before fitting",
  "full_figure_population_recovered": false,
  "reading_error_is_experimental_uncertainty": false,
  "source_stress_anisotropy_correction_applied": false,
  "source_notes": "Paper reports <10% stress anisotropy perturbation and <5% displacement magnification error; point scatter includes unquantified pinning. Figure 5c is 23 C, not 293 K.",
  "calibration_scope": "v/tau slope for selected source line-translation points only; not a/s",
  "production_time_calibration_available": false
}
