Repository: donghyeok8649daniel/al-fatigue-probability-theory

# Al Fatigue Probability Theory

원자적 에너지에서 확률밀도와 균열 개시확률을 계산하는 연구다. 최신 확정 결과는 2026년 11월 18일 완료한 독립 cell별 2차원 FVM 검증이다. 8개 격자와 192개 하중 구간이 수치 기준을 통과했다.

## 바로 열기

| 자료 | 링크 |
|---|---|
| 현재 연구와 브랜치별 자료 | [연구 인덱스](docs/REPOSITORY_INDEX_KO.md) |
| 2차원 FVM 코드와 실행 방법 | [research/fvm-cell2d](research/fvm-cell2d/README.md) |
| 최종 PDF와 Word 및 코드 ZIP | [최종 검증 자료](deliverables/fvm-cell2d-20261118/README.md) |
| 원 지배방정식과 베셀 유도 | [paper/main.tex](paper/main.tex), [유도 PDF](research/source/slip_lattice_energy_mn_K_derivation_KR_v3_23pages.pdf) |
| 기존 프로그램 | [app](app/README.md), [solver_v1](solver_v1) |

## 현재 결과의 범위

2차원 FVM은 각 cell의 수직 분리 a와 상대 미끄럼 s의 공동분포를 전파한다. 대표계 내부 두 이동 원자의 동조 운동과 물리 cell 사이의 독립성을 가정한다. 원래 G4 에너지의 모든 항을 사용하며, 개시영역에 처음 진입한 확률을 흡수상태에 누적한다.

공간 상대차이의 최대값은 0.7509%로 1% 기준을 통과했다. 시간전파·외곽 세분·질량·음수 질량 검사도 통과했다. 실제 특성체적, 재료 이동도와 물리 시간의 보정은 남아 있다.

상관·기억 이론, NAVER 지원자료와 예산, 기존 원고와 시험기는 [연구 인덱스](docs/REPOSITORY_INDEX_KO.md)에서 해당 브랜치로 연결된다. 지원자료는 각 작성일의 계획을 담고 있다.

기존 이론·프로그램 설명은 [이전 README](README_20260930.md)에 보존했다.

# Theory Core v1 solver

This package contains numerical implementations of the paper's correlated configurational fatigue-initiation framework.

## Canonical production direction

The production fatigue-probability solver is defined by the probability density itself,

\[
P_N(\mathbf q,t),\qquad
\mathbf q=(a_1,\ldots,a_N,s_1,\ldots,s_N),
\]

and by direct deterministic solution of the many-body Smoluchowski equation,

\[
\partial_t P_N
=\nabla_{\mathbf q}\cdot\left[
\mathbf M\left(P_N\nabla_{\mathbf q}\mathcal G_N
+k_BT\nabla_{\mathbf q}P_N\right)\right].
\]

Crack initiation is probability mass absorbed through the mechanically defined opening dividing surface. The production probability is **not** defined as a Monte Carlo fraction.

The initial finite-temperature distribution is obtained from the correlated interaction energy as a conditional Gibbs measure in the declared intact initial basin, not from an imposed Gaussian spacing law or a product closure.

## Canonical infinite-lattice LJ kernel

The lower row is now represented analytically by the Poisson-summed infinite-lattice kernel rather than by a fixed finite image cutoff. For one upper cell,

\[
W(a,s)=4\epsilon\left[\sigma^{12}S_6(a,s)-\sigma^6S_3(a,s)\right],
\]

with

\[
S_p(a,s)=\sum_{n=-\infty}^{\infty}[a^2+((n+1/2)b-s)^2]^{-p}.
\]

Poisson summation gives a reciprocal-lattice cosine series whose coefficients contain modified Bessel functions `K_{p-1/2}`. The energy and its exact first derivatives with respect to `a` and `s` are implemented in `lattice_bessel.py`. These derivatives generate the conservative drift term in the probability PDE.

`model.py` uses this Bessel kernel as the canonical lower-row interaction. The historical `lower_images` parameter remains only for API compatibility and no longer controls production lower-row physics. A large finite direct sum is retained only as a verification reference.

See `BESSEL_LATTICE_DERIVATION.md` for the derivation and phase convention.

## Numerical implementations in this package

### `lattice_bessel.py` -- canonical infinite lower-row interaction

Evaluates the exact Poisson/Bessel representation of the staggered infinite lower lattice with tolerance-controlled reciprocal-space truncation. It returns `W`, `dW/da`, and `dW/ds`. The Bessel representation is an energy kernel, not a separate empirical dynamics law.

### `probability_pde_2d.py` -- N=1 deterministic gold standard

Directly evolves `P(a,s,t)` with conservative Scharfetter--Gummel finite-volume fluxes. No RNG or trajectory counting is used.

Primary checks are Gibbs normalization, probability conservation, positivity/CFL behaviour, compression sign handling, absorbing first passage, survival monotonicity, and grid/time-step convergence.

An optional backward-Euler mode uses the same conservative
Scharfetter--Gummel generator for stiff timestep and fast/slow diagnostics; the
validated default remains explicit. Linear relaxation, harmonic response,
stable $a^*(s,f)$, and finite-temperature conditional fast-$a$ references are
implemented in `dynamics_diagnostics.py` and described in
[`DYNAMICS_FAST_A_DIAGNOSTICS.md`](DYNAMICS_FAST_A_DIAGNOSTICS.md).

The finite-temperature elimination derivation, moving-boundary correction,
truncated-Gibbs/QSD distinction, and experimental slow-$s$ solver are in
[`FAST_A_REDUCTION.md`](FAST_A_REDUCTION.md) and `reduced_fast_a.py`. The full
2D solver remains the reference, and the reduced module does not provide a

File: solver_v1/data/aluminum_reference_targets.csv
target_id,quantity,symbol,value,units,temperature_K,orientation_or_path,method,source_title,authors,year,identifier,mapping_class,used_for_fit,notes
mishin_lattice,lattice parameter,a_lat,4.05,angstrom,0,FCC,EAM,"Interatomic potentials for monoatomic metals from experimental data and ab initio calculations","Y. Mishin; D. Farkas; M. J. Mehl; D. A. Papaconstantopoulos",1999,doi:10.1103/PhysRevB.59.3393,GEOMETRICALLY PROJECTABLE,yes,"Sets b=a_lat/sqrt(2), h111=a_lat/sqrt(3), and A_atomic_cell; NIST release reproduces 4.05 angstrom."
mishin_cohesion,cohesive energy,E_coh,3.36,eV/atom,0,FCC,EAM,"Interatomic potentials for monoatomic metals from experimental data and ab initio calculations","Y. Mishin; D. Farkas; M. J. Mehl; D. A. Papaconstantopoulos",1999,doi:10.1103/PhysRevB.59.3393,EFFECTIVE / COARSE-GRAINED,yes,"Compared with atomization of the complete two-row cell; this is not a direct FCC coordination mapping."
mishin_c11,elastic constant,C11,114,GPa,0,cubic axes,EAM,"Interatomic potentials for monoatomic metals from experimental data and ab initio calculations","Y. Mishin; D. Farkas; M. J. Mehl; D. A. Papaconstantopoulos",1999,doi:10.1103/PhysRevB.59.3393,GEOMETRICALLY PROJECTABLE,yes,"Combined with C12 and C44 into fixed-lateral [111] longitudinal modulus."
mishin_c12,elastic constant,C12,62,GPa,0,cubic axes,EAM,"Interatomic potentials for monoatomic metals from experimental data and ab initio calculations","Y. Mishin; D. Farkas; M. J. Mehl; D. A. Papaconstantopoulos",1999,doi:10.1103/PhysRevB.59.3393,GEOMETRICALLY PROJECTABLE,yes,"Combined with C11 and C44."
mishin_c44,elastic constant,C44,32,GPa,0,cubic axes,EAM,"Interatomic potentials for monoatomic metals from experimental data and ab initio calculations","Y. Mishin; D. Farkas; M. J. Mehl; D. A. Papaconstantopoulos",1999,doi:10.1103/PhysRevB.59.3393,GEOMETRICALLY PROJECTABLE,yes,"Combined with C11 and C12."
mishin_surface111,(111) surface energy,gamma_111,0.870,J/m^2,0,(111),EAM,"Interatomic potentials for monoatomic metals from experimental data and ab initio calculations","Y. Mishin; D. Farkas; M. J. Mehl; D. A. Papaconstantopoulos",1999,doi:10.1103/PhysRevB.59.3393,GEOMETRICALLY PROJECTABLE,no,"Alternative internally consistent EAM opening target; held out because the fit uses the DFT value."
mishin_isf,intrinsic stacking-fault energy,gamma_isf,0.1455,J/m^2,0,(111) Shockley-partial path,EAM,"Interatomic potentials for monoatomic metals from experimental data and ab initio calculations","Y. Mishin; D. Farkas; M. J. Mehl; D. A. Papaconstantopoulos",1999,doi:10.1103/PhysRevB.59.3393,NOT CURRENTLY MAPPABLE,no,"The one-period two-row path has no independently parameterized intrinsic-fault minimum."
mishin_usf,unstable stacking-fault energy,gamma_usf,0.1673,J/m^2,0,(111) Shockley-partial path,EAM,"Interatomic potentials for monoatomic metals from experimental data and ab initio calculations","Y. Mishin; D. Farkas; M. J. Mehl; D. A. Papaconstantopoulos",1999,doi:10.1103/PhysRevB.59.3393,GEOMETRICALLY PROJECTABLE,no,"Held-out alternative path/potential value."
mishin_vacancy,vacancy formation energy,E_vac,0.68,eV,0,FCC bulk,EAM,"Interatomic potentials for monoatomic metals from experimental data and ab initio calculations","Y. Mishin; D. Farkas; M. J. Mehl; D. A. Papaconstantopoulos",1999,doi:10.1103/PhysRevB.59.3393,NOT CURRENTLY MAPPABLE,no,"Uniform two-row model has no vacancy coordinate."
lu_lattice,lattice parameter,a_lat,3.94,angstrom,0,FCC,LDA-DFT,"Generalized-stacking-fault energy surface and dislocation properties of aluminum","G. Lu; N. Kioussis; V. V. Bulatov; E. Kaxiras",2000,doi:10.1103/PhysRevB.62.3099,GEOMETRICALLY PROJECTABLE,no,"Held-out DFT geometry; source also reports 4.05 angstrom experimental room-temperature value."
lu_bulk,bulk modulus,K,82.52,GPa,0,FCC,LDA-DFT,"Generalized-stacking-fault energy surface and dislocation properties of aluminum","G. Lu; N. Kioussis; V. V. Bulatov; E. Kaxiras",2000,doi:10.1103/PhysRevB.62.3099,NOT CURRENTLY MAPPABLE,no,"Bulk modulus alone does not determine the fixed-lateral [111] curvature."
lu_isf,intrinsic stacking-fault energy,gamma_isf,0.164,J/m^2,0,(111) a/6<112>,LDA-DFT,"Generalized-stacking-fault energy surface and dislocation properties of aluminum","G. Lu; N. Kioussis; V. V. Bulatov; E. Kaxiras",2000,doi:10.1103/PhysRevB.62.3099,NOT CURRENTLY MAPPABLE,no,"Held out; absent intermediate minimum diagnoses reduced-path insufficiency."
lu_usf112,unstable stacking-fault energy,gamma_usf_112,0.224,J/m^2,0,(111) lowest path toward a/6<112>,LDA-DFT,"Generalized-stacking-fault energy surface and dislocation properties of aluminum","G. Lu; N. Kioussis; V. V. Bulatov; E. Kaxiras",2000,doi:10.1103/PhysRevB.62.3099,GEOMETRICALLY PROJECTABLE,no,"Held-out lower-energy path, not the model's direct full-Burgers <110> path."
lu_usf110,unstable stacking-fault energy,gamma_usf_110,0.250,J/m^2,0,(111) a/4<101>,LDA-DFT,"Generalized-stacking-fault energy surface and dislocation properties of aluminum","G. Lu; N. Kioussis; V. V. Bulatov; E. Kaxiras",2000,doi:10.1103/PhysRevB.62.3099,DIRECTLY MAPPABLE,yes,"Maps to the symmetric s=b/2 saddle when b=a_lat/2<101>."
wei_surface111,clean (111) surface energy,gamma_111,1.06,J/m^2,0,(111),DFT,"A DFT study of the adsorption of O2 and H2O on Al(111) surfaces","X. Wei; C. Dong; Z. Chen; K. Xiao; X. Li",2016,doi:10.1039/C6RA08958E,GEOMETRICALLY PROJECTABLE,yes,"Work of separation target is 2*gamma_111 for two clean surfaces; electronic DFT value."
wei_surface111_experiment,clean (111) surface energy,gamma_111,1.14,J/m^2,293,(111),experiment cited by DFT source,"A DFT study of the adsorption of O2 and H2O on Al(111) surfaces","X. Wei; C. Dong; Z. Chen; K. Xiao; X. Li",2016,doi:10.1039/C6RA08958E,GEOMETRICALLY PROJECTABLE,no,"Room-temperature comparison only; not mixed into the 0-K fit."
yamakov_c11_100K,elastic constant,C11,109.1,GPa,100,cubic axes,MD/EAM,"Molecular-dynamics simulation-based cohesive zone representation of intergranular fracture processes in aluminum","V. Yamakov; E. Saether; D. R. Phillips; E. H. Glaessgen",2006,doi:10.1016/j.jmps.2006.03.004,GEOMETRICALLY PROJECTABLE,no,"Held-out finite-temperature EAM value."
yamakov_c12_100K,elastic constant,C12,58.5,GPa,100,cubic axes,MD/EAM,"Molecular-dynamics simulation-based cohesive zone representation of intergranular fracture processes in aluminum","V. Yamakov; E. Saether; D. R. Phillips; E. H. Glaessgen",2006,doi:10.1016/j.jmps.2006.03.004,GEOMETRICALLY PROJECTABLE,no,"Held-out finite-temperature EAM value."
yamakov_c44_100K,elastic constant,C44,33.0,GPa,100,cubic axes,MD/EAM,"Molecular-dynamics simulation-based cohesive zone representation of intergranular fracture processes in aluminum","V. Yamakov; E. Saether; D. R. Phillips; E. H. Glaessgen",2006,doi:10.1016/j.jmps.2006.03.004,GEOMETRICALLY PROJECTABLE,no,"Held-out finite-temperature EAM value."
yamakov_surface,orientation-specific surface energy,gamma_surface,0.952,J/m^2,100,Sigma99 grain-boundary cleavage plane,MD/EAM,"Molecular-dynamics simulation-based cohesive zone representation of intergranular fracture processes in aluminum","V. Yamakov; E. Saether; D. R. Phillips; E. H. Glaessgen",2006,doi:10.1016/j.jmps.2006.03.004,NOT CURRENTLY MAPPABLE,no,"Not a clean FCC (111) cleavage target; retained as a provenance-rich validation context only."
choi_reference_cohesion,reference cohesive energy,E_coh,3.39,eV/atom,unspecified,FCC,reference compilation,"Faceting transition in aluminum as a grain boundary phase transition","Y. Choi; T. Brink",2025,doi:10.1103/2dnf-zdz8,EFFECTIVE / COARSE-GRAINED,no,"Reference row; source conditions must be followed through cited original references before fit use."
choi_reference_surface111,reference (111) surface energy,gamma_111,1.199,J/m^2,unspecified,(111),reference compilation,"Faceting transition in aluminum as a grain boundary phase transition","Y. Choi; T. Brink",2025,doi:10.1103/2dnf-zdz8,GEOMETRICALLY PROJECTABLE,no,"Uncertainty/validation context; not silently mixed into selected fit."
choi_reference_isf_low,reference intrinsic stacking-fault lower range,gamma_isf,0.135,J/m^2,unspecified,(111),reference compilation,"Faceting transition in aluminum as a grain boundary phase transition","Y. Choi; T. Brink",2025,doi:10.1103/2dnf-zdz8,NOT CURRENTLY MAPPABLE,no,"Lower end of reported 135-200 mJ/m^2 range."
choi_reference_isf_high,reference intrinsic stacking-fault upper range,gamma_isf,0.200,J/m^2,unspecified,(111),reference compilation,"Faceting transition in aluminum as a grain boundary phase transition","Y. Choi; T. Brink",2025,doi:10.1103/2dnf-zdz8,NOT CURRENTLY MAPPABLE,no,"Upper end of reported 135-200 mJ/m^2 range."
choi_reference_usf_low,reference unstable stacking-fault lower range,gamma_usf,0.175,J/m^2,unspecified,(111),reference compilation,"Faceting transition in aluminum as a grain boundary phase transition","Y. Choi; T. Brink",2025,doi:10.1103/2dnf-zdz8,GEOMETRICALLY PROJECTABLE,no,"Lower end of reported 175-224 mJ/m^2 range."
choi_reference_usf_high,reference unstable stacking-fault upper range,gamma_usf,0.224,J/m^2,unspecified,(111),reference compilation,"Faceting transition in aluminum as a grain boundary phase transition","Y. Choi; T. Brink",2025,doi:10.1103/2dnf-zdz8,GEOMETRICALLY PROJECTABLE,no,"Upper end of reported 175-224 mJ/m^2 range."
